Repository: shuabshm/GasOps

# GasOps Weld Backend

## Project Overview
A FastAPI-based backend service for the GasOps Weld Management System that provides RESTful endpoints for processing weld-related queries using AI agents.

## Key Features
- Token-based authentication with encrypted credentials
- Session management for multi-turn conversations
- AI-powered query routing to specialized agents (MTR and WeldInsight)
- Integration with Azure OpenAI for intelligent query processing
- Comprehensive error handling and logging
- Certificate-based external API authentication

## Architecture
- FastAPI web framework with async support
- Supervisor agent for intelligent query routing
- Specialized agents for domain-specific processing
- Azure services integration (OpenAI, Document Intelligence)

## Directory Structure
```
GasOps_weld_backend/
├── agents/                     # AI agent implementations
│   ├── mtr_agent.py           # MTR-specific processing agent
│   └── weldInsight_agent.py   # WeldInsight API integration agent
├── certificate/               # SSL certificates for external API calls
├── config/                    # Configuration and authentication
│   ├── azure_client.py        # Azure service client setup
│   └── decryption.py         # Credential decryption utilities
├── prompts/                   # AI prompt templates
│   ├── mtr_prompt.py         # MTR agent prompts
│   ├── supervisor_prompt.py   # Supervisor routing prompts
│   └── weldinsight_prompt.py  # WeldInsight agent prompts
├── supervisor/                # Query routing logic
│   └── supervisor.py         # Main supervisor implementation
├── tools/                     # Utility functions and API clients
│   ├── calling_api_weld.py   # WeldInsight API client
│   ├── mtr_tools.py          # MTR processing tools
│   └── weldinsight_tools.py  # WeldInsight processing tools
├── utils/                     # General utilities
├── main.py                    # FastAPI application entry point
├── requirements.txt           # Python dependencies
├── Dockerfile                 # Container configuration
└── .env                      # Environment variables

## API Endpoints
- POST /weld_question - Main endpoint for processing weld-related queries
- Supports token-based authentication via Authorization header
- Returns JSON responses with processed query results

File: GasOps_weld_backend/specs_extracted_texts/G-1065_extracted.txt
conEdison
LAST REVIEW DATE: 05/03/2022
REVIEW CYCLE:
EFFECTIVE DATE: 06/06/2022
5 Years
SPECIFICATION: G-1065-25a
TITLE: QUALIFICATION OF WELDERS AND WELDING PROCEDURES
VOLUME: 2 (Section 13.0), 10, and Yellow Book
* COURSE ID: GAS0589
* REQUIRED TRAINING GROUPS: Gas Engineering Major Projects, Gas Engineering Transmission Maintenance
Each group listed is responsible for its own training which may be specific to a title/individual and not to the group in its entirety. Please check with your local training coordinator/department.
Administrative Revisions
REV 25a (2/13/2024)
Added "Substantive Revisions" to the continuation page of the revision table. Section 3.1 A) Added a star next to the section because it was missing.
Section 5.1 B) Updated section reference 6.2 to 5.2, to align with the appropriate section.
Section 5.2) Updated section reference 6.1 to 5.1 to align with the appropriate section. Section 5.3) Updated section reference 6.2 to 5.2 to align with the appropriate section. Section 5.5 Changed the work "may" to "shall".
Section 7.0 corrected the spelling of "Welding".
Section 10.0 updated the titles for referenced specifications G-1064 & G-1065.
SUBSTANTIVE REVISIONS: (See )
1) Cover Page
- Removed "Core Group" and "Target Audience", added "Required Training Groups.
Added new course "GAS0589"
2) Table of Contents
- Reordered Sections.
SUBSTANTIVE REVISIONS: (Continued)
3) Section 3.0
- Renamed section from "Reference" to "References" and relocated section to new section 10.0. Renumbered subsequent sections.
4) Section 3.1(A)
- Changed referenced section from 4.2 to 3.2 to align with section.
5) Section 8.1
- Changed requirements for Spot Check.
6) Section 9.0
- Changed section title from "Records" to "Records Retention".
G-1065-25a
conEdison
TITLE:
Gas Operations Standards
QUALIFICATION OF WELDERS AND WELDING PROCEDURES
* TABLE OF CONTENTS
1.0
SCOPE
2
2.0
LEGAL REQUIREMENTS
2
3.0
INITIAL QUALIFICATION OF WELDERS
2
4.0
RETESTS
5
5.0
TENURE OF QUALIFICATION
6
6.0
RECORD OF QUALIFIED WELDERS
7
7.0
QUALIFICATION OF WELDING PROCEDURES
7
8.0
QUALITY ASSURANCE FOR WELDERS
9
9.0
RECORDS RETENTION
10
10.0 REFERENCES
10
11.0 APPENDICES
11
EFFECTIVE DATE: 06/06/2022
EH&S REVIEW BY: Craig Little
OPERATIONS REVIEW BY: N/A
AUTHOR:
APPROVED BY:
DATE APPROVED:
VOLUME: 2 (Section 13.0), 10, & Yellow Book
PAGE 1 OF
conEdison
C. McCollum
Anthony Mancino Chief Engineer Gas Engineering Transmission
05/03/2022
Construction Standards and O&M Manual
11 PAGES
Paper copies of operating documents are uncontrolled and therefore may be outdated. Verify current version prior to use.
TITLE:
QUALIFICATION OF WELDERS AND WELDING PROCEDURES
1.0 SCOPE
1.1 This specification outlines the requirements for qualifying welders and welding procedures.
1.2 All welders must qualify in accordance with this specification before welding on Company-owned piping outside the property line, and for gas piping on Company and private property up to the outlet of the meter.
2.0 LEGAL REQUIREMENTS
FEDERAL: DOT 192.3, 192.225, 192.227 and 192.229
STATE: 16NYCRR 255.225, 255.227, 255.229 and 255.230
3.0 INITIAL QUALIFICATION OF WELDERS
3.1 General
* A) All welders shall be qualified for MULTIPLE qualification, as per Section 3.2.
B) Arrangements for all tests shall be made through Gas Engineering.
C) Each welder upon qualification shall be required to carry an ITS On Board eWallet card, which holds the welder's qualifications. If the welder does not have an ITS card, a card with their ITS ID number and a QR code of their qualifications is sufficient.
D) All qualification welds shall be subject to visual inspection prior to destructive testing.
E) The qualification of welders shall be conducted in the presence of an inspector or individual who is qualified at minimum as an ASNT VT Level II or AWS Certified Welding Inspector.
EFFECTIVE DATE: 06/06/2022
NUMBER:
DATE APPROVED:
VOLUME: 2 (Section 13.0), 10, & Yellow Book
PAGE 2 OF
G-1065-25a
05/03/2022
Construction Standards and O&M Manual
11 PAGES
conEdison
Paper copies of operating documents are uncontrolled and therefore may be outdated. Verify current version prior to use.
TITLE:
QUALIFICATION OF WELDERS AND WELDING PROCEDURES
3.0 INITIAL QUALIFICATION OF WELDERS (Continued)
3.1 General (Continued)
F) All persons that perform destructive testing of qualification welds shall be qualified at minimum as an ASNT VT Level II or AWS Certified Welding Inspector, and all equipment used to perform qualification testing shall be operated and maintained per manufacturer's requirements.
G) Paperwork for welder performance qualification shall at a minimum be signed by the contracted radiographic service.
H) Each welder is required to pass the following exams for these covered tasks before they can weld on Con Edison Gas Piping:
1. CT06A or CT06B-Inspecting for Atmospheric Corrosion
2. CT23 & 24 Inspecting the Condition of Exposed Pipe
3. CT44 & 54-Welding on a Pipeline
4. CT70-Properties of Natural Gas and Abnormal Operating Conditions
3.2 Type of Qualifications
A) Multiple Qualification
For Multiple Qualification, the welder shall make a test assembly using the appropriate qualified welding procedures for the butt weld, and the fillet weld. (G-1064)
A welder who has successfully completed the multiple qualification test using pipe with an O.D. of 12.750" or more shall be qualified to weld in all positions, on all wall thicknesses, joint designs, and fittings, and on all pipe diameters
EFFECTIVE DATE: 06/06/2022
NUMBER:
DATE APPROVED:
VOLUME: 2 (Section 13.0), 10, & Yellow Book
PAGE 3 OF
G-1065-25a
05/03/2022
Construction Standards and O&M Manual
11 PAGES
conEdison
Paper copies of operating documents are uncontrolled and therefore may be outdated. Verify current version prior to use.
TITLE:
QUALIFICATION OF WELDERS AND WELDING PROCEDURES
3.0 INITIAL QUALIFICATION OF WELDERS (Continued)
3.2 Type of Qualifications (Continued)
A) Multiple Qualification (Continued)
Test Welds
Welder Qualified For
Welding on all diameters, fittings, positions, wall thicknesses, and joint designs (butt and fillet welds).
Laying-out, cutting, contouring, beveling and welding a 12 3/4" OD or larger header pipe with a full-size branch, all pipe to be of a 3/8" wall thickness. A full- size hole shall be cut in the pipe run. The weld shall be made with the run-pipe axis in the horizontal position and the branch-pipe axis extending downward from the run.
B) Welders Qualified Other Than by Con Edison
A welder who is qualified by a company other than Con Edison, shall be CONSIDERED for acceptance for production welding on Company pipelines, only when all of the following conditions are met:
1) The welder has qualified under a specification that is equivalent to Con Edison's G-1064 and G-1065.
2) A copy of the current test results from the independent testing agency is delivered to Gas Engineering.
EFFECTIVE DATE: 06/06/2022
NUMBER:
DATE APPROVED:
VOLUME: 2 (Section 13.0), 10, & Yellow Book
PAGE 4 OF
G-1065-25a
05/03/2022
Construction Standards and O&M Manual
11 PAGES
conEdison
Paper copies of operating documents are uncontrolled and therefore may be outdated. Verify current version prior to use.
TITLE:
QUALIFICATION OF WELDERS AND WELDING PROCEDURES
3.0 INITIAL QUALIFICATION OF WELDERS (Continued)
3.2 Type of Qualifications (Continued)
A) Multiple Qualification (Continued)
3) The welder has been issued a qualification card.
Gas Engineering shall determine the acceptability of all welding procedures and qualifying methods of other companies.
3.3 Welder Qualification Tests to Be Performed
A) Welds shall be subjected to the following prescribed tests, each as stipulated in API 1104:
1) Visual Examination
2) Radiographic Examination
3) Destructive Tests
B) Test results shall be recorded by the inspection agency on forms similar to those indicated in API 1104.
C) Each welder must be qualified in accordance with Section 6, Section 12, Appendix A or Appendix B of the listed API Std 1104 or Section IX of the ASME Boiler and Pressure Vessel Code.
4.0 RETESTS
4.1 If a welder fails the qualification test, Gas Engineering may require further training prior to any retests.
4.2 If a welder fails the test for one group, the welder shall not be tested for another group until the welder has passed the group the welder failed.
EFFECTIVE DATE: 06/06/2022
NUMBER:
DATE APPROVED:
VOLUME: 2 (Section 13.0), 10, & Yellow Book
PAGE 5 OF
G-1065-25a
05/03/2022
Construction Standards and O&M Manual
11 PAGES
conEdison
Paper copies of operating documents are uncontrolled and therefore may be outdated. Verify current version prior to use.
TITLE:
QUALIFICATION OF WELDERS AND WELDING PROCEDURES
5.0 TENURE OF QUALIFICATION
5.1 A welder qualified under this specification shall continue to be qualified providing:
A) Radiographic inspection has indicated consistently satisfactory welds, as per G-1070.
B) The welder has complied with the six month periodic requalification test. See Section 5.2.
C) No change in essential variables used to qualify the original welding procedure.
5.2 The six-month periodic requalification test shall consist of butt welding pipe samples and verification of quality by visual inspection and radiographic examination (RT). The size of the pipe to be used is listed in Table 1.
TABLE 1
Present Qualification
Periodic Requalification Test
Multiple Qualification
Butt-weld 4" and larger x 3/16" to 3/4" wall thickness
It shall be the responsibility of the welder or welder's employer to update requalification testing.
The Field Representative shall forward to Gas Engineering the report certifying compliance with Section 5.1 (A) to 5.1 (C).
5.3 The RT of a production butt weld performed within the two month period prior to expiration date of the welder's Identification Card may be substituted for the test as outlined in Section 5.2. The size of the pipe used to requalify using a production weld is listed in Table 1.
EFFECTIVE DATE: 06/06/2022
NUMBER:
DATE APPROVED:
VOLUME: 2 (Section 13.0), 10, & Yellow Book
PAGE 6 OF
G-1065-25a
05/03/2022
Construction Standards and O&M Manual
11 PAGES
conEdison
Paper copies of operating documents are uncontrolled and therefore may be outdated. Verify current version prior to use.
TITLE:
QUALIFICATION OF WELDERS AND WELDING PROCEDURES
5.0 TENURE OF QUALIFICATION (Continued)
5.4 It shall be the responsibility of the radiographic inspector to make the proper notations on the RT reports. The report shall contain:
1) Weld number (not applicable on welding qualification or requalification reports)
2) Weld procedure G-1064 or Shielded Metal Arc Welding (SMAW)
3) Welder's name or Identification Number
4) Location and date
5) Size of pipe
6) Name and/or Signature of Radiographer/Interpreter
One copy of the RT report shall be given to the welder's employer and one copy to the Field Representative. The Field Representative shall forward a copy of the report to Gas Engineering.
5.5 Gas Engineering shall require that a welder retake the qualification test where the welder's performance is in question.
6.0 RECORD OF QUALIFIED WELDERS
A record of the tests on the qualification and requalification weld shall be maintained by Gas Engineering.
7.0 QUALIFICATION OF WELDING PROCEDURES
7.1 General
The qualification of a welding procedure shall include data as stipulated in API 1104, and shall be recorded in a form similar to that indicated in Figure 1 & 2 of API 1104 Section 5.
EFFECTIVE DATE: 06/06/2022
NUMBER:
DATE APPROVED:
VOLUME: 2 (Section 13.0), 10, & Yellow Book
PAGE 7 OF
G-1065-25a
05/03/2022
Construction Standards and O&M Manual
11 PAGES
conEdison
Paper copies of operating documents are uncontrolled and therefore may be outdated. Verify current version prior to use.
TITLE:
QUALIFICATION OF WELDERS AND WELDING PROCEDURES
7.0 QUALIFICATION OF WELDING PROCEDURES (Continued)
7.2 Qualification
A) The qualified welding procedures shall form the basis for the tables and requirements for welding variables in the Company welding specification G-1064.
B) Testing shall be performed only by company personnel or Gas Engineering approved third party weld testing companies with appropriate training, qualification, and experience to assure the weld qualification procedure meets requirements of API 1104.
1) All equipment used to perform destructive testing of qualification welds shall be operated, maintained, and calibrated in accordance with manufacturer's requirements.
2) Persons responsible for performing destructive testing of qualification welds shall be qualified to operate said equipment.
C) Any change in a qualified procedure or the qualification of a new procedure requires the written approval of Gas Engineering, and must be performed in accordance with API 1104.
D) The qualified procedure shall be filed with the New York State Public Service Commission. If a procedure is re-established as a new procedure, or otherwise changed, the NY PSC shall be updated.
7.3 Records
A) The details of each acceptable qualified procedure shall be recorded by the qualified testing personnel and shall show the complete results of the procedure qualification tests, as stipulated in API 1104.
B) All records of qualified weld procedures shall be maintained by Gas Engineering.
EFFECTIVE DATE: 06/06/2022
NUMBER:
DATE APPROVED:
VOLUME: 2 (Section 13.0), 10, & Yellow Book
PAGE 8 OF
G-1065-25a
05/03/2022
Construction Standards and O&M Manual
11 PAGES
conEdison
Paper copies of operating documents are uncontrolled and therefore may be outdated. Verify current version prior to use.
TITLE:
QUALIFICATION OF WELDERS AND WELDING PROCEDURES
7.0 QUALIFICATION OF WELDING PROCEDURES (Continued)
7.4 Re-establishment of a Welding Procedure
A welding procedure must be re-established as a new procedure when any of the essential variables listed in API 1104 are changed.
* 8.0 QUALITY ASSURANCE FOR WELDERS
*
8.1 One unannounced non-destructive test (Spot Check) must be made at least once each calendar year at intervals not exceeding 15 months, on at least one of each welder's welds. A field weld is defined as any production weld. Non-destructive testing can include radiography, mag- particle or dye penetrant examinations performed by an independent testing agency. The installing organization shall maintain all inspection records in an electronic database where the inspection reports are scanned into. Engineering shall be notified of all completed spot checks.
If a welder on the list did not have a spot check performed, arrangements should be made to have a spot check completed. It shall be the responsibility of each organization, who has qualified welders, to arrange for the spot checks of their welders. For example, it shall be the responsibility of Construction Services to spot check their welders and contractor welders assigned to Construction Services.
Failure of a spot check requires unannounced testing of an additional weld. A second failure requires another unannounced test of an additional weld. A third failure requires the welder to take the initial qualification test again. All follow-up unannounced spot checks of a welder must be conducted within three months or as soon as possible.
By the end of the 15th month, if a welder has not had a spot check performed, their welding qualification will be suspended. The welder can have their qualification reinstated, if their first weld on their next job is non-destructively tested and is acceptable.
A welder's certification card shall be inspected and compared to the "Qualified Welders" list for compliance by a Gas Engineering approved 3rd party weld testing agency and/or a Con Edison Field Representative.
EFFECTIVE DATE: 06/06/2022
NUMBER:
DATE APPROVED:
VOLUME: 2 (Section 13.0), 10, & Yellow Book
PAGE 9 OF
G-1065-25a
05/03/2022
Construction Standards and O&M Manual
11 PAGES
conEdison
Paper copies of operating documents are uncontrolled and therefore may be outdated. Verify current version prior to use.
TITLE:
QUALIFICATION OF WELDERS AND WELDING PROCEDURES
8.0 QUALITY ASSURANCE FOR WELDERS (Continued)
8.2 When the welder's performance is in question, Gas Engineering may require that the welder have further training or retake the qualification test.
9.0 RECORDS RETENTION
Any records generated in the course of performing work in accordance with this specification shall be maintained as required by Corporate Instruction CI-870-1 "Records Management". Guidance on the retention of Company Gas Operations records can also be found on the Records Management intranet site.
* 10.0 REFERENCES
API 1104 - American Petroleum Institute Standard for Welding Pipeline and Related Facilities, API Standard 1104, Twentieth Edition, including Sections 1, 2, 3, 4, 5, 6, 7, 8, 9, 10, 11, 12, Annex, Errata/Addendum [2007] and Errata 2 [2008], Reaffirmed April 2010.
G-1064
-
Welding Procedure Specification for Shielded Metal Arc Welding of Steel Pipe and Fittings
G-1066
-
Qualification of Nondestructive Testing (NDT) Personnel & Procedure
G-1065
-
Qualification of Welders and Welding Procedures
G-1070
-
Radiographic Inspection of Pipeline Welds
G-8212
-
Operator Qualification (OQ) Compliance Program
CI-870-1
-
Records Management
Welder Qualification Process Flow Chart
PQR1
-
Weld Procedure Qualification for G-1064- Grade B to X60 Pipe
EFFECTIVE DATE: 06/06/2022
NUMBER:
DATE APPROVED:
VOLUME: 2 (Section 13.0), 10, & Yellow Book
PAGE 10 OF
G-1065-25a
05/03/2022
Construction Standards and O&M Manual
11 PAGES
conEdison
Paper copies of operating documents are uncontrolled and therefore may be outdated. Verify current version prior to use.
TITLE:
QUALIFICATION OF WELDERS AND WELDING PROCEDURES
10.0 REFERENCES (Continued)
PQR2
-
Weld Procedure Qualification for G-1064- X60 to X70 Pipe
PQR3
-
Weld Procedure Qualification for G-1064- Wrought Iron Grade B - Fillet Welding
PQR4
-
Weld Procedure Qualification for G-1064- Wrought Iron Grade B - Butt Welding
11.0 APPENDICES
A. Welder Qualification Process Flow Chart
EFFECTIVE DATE: 06/06/2022
NUMBER:
DATE APPROVED:
VOLUME: 2 (Section 13.0), 10, & Yellow Book
PAGE 11 OF
G-1065-25a
05/03/2022
Construction Standards and O&M Manual
11 PAGES
conEdison
Paper copies of operating documents are uncontrolled and therefore may be outdated. Verify current version prior to use.
WELDING QUALIFICATION PROCESS
Has Initial Qualification=
=Has Re-Qualification:
Con Edison - Gas API Welder CE300
Start
Con Edison - Gas API Welder CE301 (Re-Qualification) 6 months
Once Per Calender Year For Qualified Welders
(Initial Qualification) 6 months
No
No
Passed?
No
Passed?
-Has Passed Spot Check1
Yes
Passed All Exams?
-Yes-
Has it been more than 6 months?
No
Has it been more than 6 months?
Yes
-Has Passed Spot Check-
-Yes-
Repeat 6 Month Re-Qualification & Spot Check
No
No
Redo Initial Qualification
-Yes-
Has welder failed the test more than once?
-Yes
Has it been at least 48 hours?
-No-
Appendix A
G-1065-25a
ITS Testing
Con Edison - Gas API Welder Field Spot Check CE302
Yes
Passed?
No
API Gas Welder Fully Qualified
Yes

File: GasOps_weld_backend/specs_extracted_texts/G-8107StlPipeSpec_extracted.txt
conEdison
LAST REVIEW DATE: 3/28/16
REVIEW CYCLE: 5 Years
SPECIFICATION: G-8107-16
TITLE:
STEEL PIPE FOR GAS MAINS AND
SERVICES
VOLUME:
6
REVISIONS: (See )
1) This specification has been revised to incorporate comments made by GTI's technical experts and Con Edison's subject matter experts.
2) Section 3.1
- Clarified that the latest editions of the applicable ASTM and API standards are to be use for conformance.
3) Section 4.1 (C) - Added API 5L X60 and X70 as approved grades.
4) Section 4.2 (C)
- Added X60 and X70 as approved for the submerged arc weld manufacturing process.
5) Section 4.2 (D)
- Added section indicating pipe grades approved for the double submerged arc weld manufacturing process.
G-8107-16
conEdison
Gas Operations Standards
TITLE:
STEEL PIPE FOR GAS MAINS AND
SERVICES
TABLE OF CONTENTS
SECTION
TITLE
PAGE
1.0
SCOPE
2
2.0
DEFINITIONS
2
3.0
GENERAL REQUIREMENTS
2
4.0
MATERIALS AND MANUFACTURING PROCESS
3
5.0 APPROVED PIPE SIZES AND GRADES
3
6.0 APPROVED LENGTHS
4
7.0
PIPE ENDS
5
8.0
PIPE COATINGS
5
9.0
PIPE MARKINGS
5
10.0 TRANSPORTATION AND PROTECTION OF PIPE
6
11.0
INSPECTION AND REJECTION OF PIPE
6
12.0 APPROVED MANUFACTURERS
7
13.0
QUALITY CONTROL 8
ENVIRONMENTAL REVIEW BY: W. Miller
SAFETY REVIEW BY: W. Miller
PREPARED BY:
APPROVED BY:
DATE:
VOLUME: 6
PAGE 1
J. Powers
Robert Mayou
Chief Engineer
Gas Transmission Engineering
3/28/16
Purchase and Test
OF 8 PAGES
TITLE: STEEL PIPE FOR GAS MAINS AND SERVICES
1.0 SCOPE
This specification concerns the purchase of steel pipe for use on the Company gas system.
2.0 DEFINITIONS
2.1 Company
- Consolidated Edison Company of New York, Inc.
2.2 Manufacturer
- The party that manufactures steel pipe.
2.3 Coater
- The party that applies coating on bare steel pipe prior to delivery to the Company.
2.4 Vendor
- The party from whom the Company purchases the pipe.
2.5 API
- American Petroleum Institute.
2.6 ASTM
- American Society for Testing and Materials.
3.0 GENERAL REQUIREMENTS
* 3.1 All steel pipe shall conform to this specification and to
• ASTM Specification A53/A53M- "Standard Specification for Pipe, Steel, Black and Hot-Dipped, Zinc-Coated, Welded and Seamless" in accordance with the latest edition of A53/A53M.
or
• ASTM Specification A106/A106M - "Standard Specification for Seamless Carbon Steel Pipe for High - Temperature Service" in accordance with the latest edition of A106/A106M
or
• In accordance with the latest edition of API Specification 5L/ISO 3183 "Specification for Line Pipe" which includes the latest Errata and Addendums.
The indicated revisions are incorporated by reference in 16 NYCRR Part 10. In cases where this specification differs from the ASTM or API Specifications, this specification shall prevail.
3.2 Aluminum pipe or pipe made from amphoteric materials is not approved.
NUMBER:
DATE:
VOLUME: 6
PAGE 2
conEdison
G-8107-16
3/28/16
Purchase and Test
OF 8 PAGES
TITLE: STEEL PIPE FOR GAS MAINS AND SERVICES
4.0 MATERIALS AND MANUFACTURING PROCESS
4.1 The following grades of steel are approved for gas piping:
A) ASTM A53 Grade B
B) ASTM A106 Grade B
C) API 5L Grades B, X42, X46, X52, X56, X60 and X70.
4.2 The following processes of manufacture conforming to ASTM A53, ASTM A106, and API 5L are approved for gas piping:
A) Seamless - all sizes
B) Electric Resistance Weld - all sizes
C) Submerged Arc Weld - 20" O.D. and larger for Grade B and for API 5L X42, X46, X52, X56, X60 and X70.
* D) Double Submerged Arc Weld - 20" O.D. and larger for Grade B and for API 5L X42, X46, X52, X56, X60 and X70.
4.3 The interior of all pipes shall be smooth, free of scale, oil, grease and projections.
5.0 APPROVED STEEL PIPE SIZES AND GRADES
The following pipe sizes and grades are approved for Distribution (up to 99 psig) and Transmission (above 125 psig) for standard construction.
Nominal
Outside
Identification-Steel
CLASS & STOCK NUMBERS FOR WELDED END PIPES
Pipe Size In.
Iron Pipe Size
Sched. No.
Wall Thick. In.
Bare SGL R/L
Bare DBL R/L
Coated SGL R/L
Coated DBL R/L
1
1.315
Std
40
0.133
320-1753
non-stock
323-0372
non-stock
1
1.315
XS
80
0.179
320-0250
non-stock
non-stock
non-stock
1 1/4
1.660
Std.
40
0.140
320-1761
non-stock
323-0729
non-stock
1 1/4
1.660
XS
80
0.191
320-1415
non-stock
non-stock
non-stock
1 1/2
1.900
Std.
40
0.145
320-1779
non-stock
323-0349
non-stock
1 1/2
1.900
XS
80
0.200
320-1423
non-stock
non-stock
non-stock
2
2.375
Std.
40
0.154
320-0367
non-stock
non-stock
non-stock
2
2.375
XS
80
0.218
320-1431
non-stock
non-stock
323-0711
3
3.500
Std.
40
0.216
320-0359
non-stock
323-0299
non-stock
3
3.500
XS
80
0.300
320-1456
non-stock
non-stock
non-stock
4
4.500
Std.
40
0.237
320-0342
non-stock
323-0273
323-0596
4
4.500
XS
80
0.337
320-1464
non-stock
non-stock
non-stock
6
6.625
Std.
40
0.280
320-1613
320-0334
323-0612
323-0257
Contact Gas Transmission Engineering - Major Projects to specify appropriate schedule and grade of transmission pipe (>125 psig)
NUMBER:
DATE:
VOLUME: 6
PAGE 3
conEdison
G-8107-16
3/28/16
Purchase and Test
OF 8 PAGES
Diam.
Distribution ( <= 99 psig) (see Note a)
Transmission (>125 psig) (see Note b)
In.
TITLE: STEEL PIPE FOR GAS MAINS AND SERVICES
5.0 APPROVED STEEL PIPE SIZES AND GRADES (Continued)
Nominal
Outside
Identification-Steel
CLASS & STOCK NUMBERS FOR WELDED END PIPES (Continued)
Pipe Size In.
Diam.
Iron Pipe Size
Sched. No.
Wall Thick. In.
Bare SGL R/L
Bare DBL R/L
Coated SGL R/L
Coated DBL R/L
6
6.625
XS
80
0.432
320-1472
non-stock
non-stock
non-stock
8
8.625
Std
40
0.322
320-2009
non-stock
323-0620
323-0240
8
8.625
XS
80
0.500
320-1522
non-stock
non-stock
non-stock
10
10.750
Std.
40
0.365
320-0318
non-stock
323-0638
323-0224
10
10.750
XS
60
0.500
320-1803
non-stock
non-stock
non-stock
12
12.750
Std.
0.375
320-2025
320-0300
323-0646
323-0216
12
12.750
XS
1
0.500
320-1530
non-stock
non-stock
non-stock
16
16.000
Std.
30
0.375
320-0292
non-stock
non-stock
323-0208
16
16.000
XS
40
0.500
320-1829
non-stock
non-stock
non-stock
20
20.000
Std.
20
0.375
320-2264
320-0284
non-stock
323-0182
20
20.000
XS
30
0.500
non-stock
non-stock
non-stock
non-stock
24
24.000
Std.
20
0.375
320-0276
non-stock
non-stock
323-0166
24
24.000
XS
0.500
320-2298
320-0243
non-stock
non-stock
26
26.000
Std.
-
0.375
non-stock
non-stock
non-stock
non-stock
26
26.000
XS
20
0.500
non-stock
non-stock
non-stock
non-stock
30
30.000
Std.
0.375
non-stock
320-1969
non-stock
323-0737
30
30.000
XS
20
0.500
non-stock
320-2462
non-stock
323-0810
36
36.000
Std.
0.375
non-stock
320-0227
non-stock
non-stock
36
36.000
Std.
0.562
non-stock
non-stock
non-stock
non-stock
36
36.000
Std.
30
0.625
non-stock
non-stock
non-stock
non-stock
Note a) - Any approved schedule and grade of steel may be used for distribution pipe ( <= 99 psig). See Section 4.1
Note b) - Contact Gas Transmission Engineering - Major Projects to specify appropriate schedule and grade of transmission pipe (>125 psig). See Section 13.6 for toughness testing requirements for transmission pipe (>125 psig).
6.0 APPROVED LENGTHS
6.1 Pipe lengths approved are:
A) Single Random lengths (SR) 20 feet, and Double Random lengths (DR) 40 feet with the following tolerances:
SR
DR
Shortest length in the entire shipment
18.0 feet
35.0 feet
NUMBER:
DATE:
VOLUME: 6
PAGE 4
conEdison
G-8107-16
3/28/16
Purchase and Test
OF 8 PAGES
-
-
-
-
Contact Gas Transmission Engineering - Major Projects to specify appropriate schedule and grade of transmission pipe (>125 psig)
Distribution ( <= 99 psig) (see Note a)
Transmission (>125 psig) (see Note b)
In.
TITLE: STEEL PIPE FOR GAS MAINS AND SERVICES
6.0 APPROVED LENGTHS
B) Longest lengths available.
C) Lengths as ordered on individual requisitions.
6.2 Jointers, two or more shorter lengths of pipe joined together by welding or other means to meet length requirements, are not acceptable.
7.0 PIPE ENDS
7.1 Pipe that is 2 inches in diameter and larger shall be beveled for welding to conform to the requirements of API 5L or ASTM A106.
7.2 End tolerances shall conform to API 5L or ASTM A106 to facilitate the installation of mechanical compression joints.
7.3 The inside and outside edges of the pipe ends shall be free of burrs, projections, dents or gouges.
8.0 PIPE COATING
8.1 Coating, when required shall be as per Purchase Specification G-8062, "Extruded Polyolefin Coating on Steel Gas Pipe".
8.2 Bare steel pipe supplied to the Company shall have a lacquer coating, uniform in thickness on the outside pipe surface. No coating is required on bare steel pipe supplied to a coater.
8.3 Galvanized steel pipe is not approved.
9.0 PIPE MARKINGS
9.1 By Manufacturer - Marking of all bare pipe shall conform to the requirements of API 5L, ASTM A106 or ASTM A53.
9.2 By Coater or Vendor - Coated pipe purchased shall have the pipe diameter, wall thickness, grade, Con Ed, date pipe was coated, heat number and API or ASTM specification under which the pipe has been manufactured paint stenciled on the coating surface as per API 5L, ASTM A106 or ASTM A53 along the pipe length.
NUMBER:
DATE:
VOLUME: 6
PAGE 5
conEdison
G-8107-16
3/28/16
Purchase and Test
OF 8 PAGES
TITLE: STEEL PIPE FOR GAS MAINS AND SERVICES
9.0 PIPE MARKINGS (Continued)
9.3 All required markings shall be legible and permanent.
10.0 TRANSPORTATION AND PROTECTION OF PIPE
10.1 Pipe transportation, handling and storage shall be in accordance with Company Specification G-8003, "Transporting, Handling, and Storing Steel Gas Pipe".
10.2 The vendor shall be responsible for damages to the pipe or coating due to transportation.
11.0 INSPECTION AND REJECTION OF PIPE
11.1 Bare pipe shall be visually inspected for dents, gouges, grooves, or arc burns prior to surface preparation by the Coater. Any defects found shall be reported to the Transportation and Stores Department of the Company and the damaged pipe length in question shall not be coated.
11.2 A dent that contains or affects the longitudinal weld is not acceptable.
11.3 Pipe containing a dent in which the dent contains a scratch, gouge, groove or arc burn is not acceptable. A dent may be defined as a depression, which produces a gross disturbance in the curvature of the pipe wall as opposed to a scratch or gouge that reduces the pipe wall thickness.
11.4 The pipe shall contain no dents greater than 1/4 inch. The length of the dent in any direction shall not exceed one-half the pipe diameter.
11.5 Pipe containing gouges or grooves having a depth greater than 12 percent of the specified wall thickness, measured from the surface of the pipe is not acceptable.
11.6 Pipe containing any arc burns is not acceptable.
11.7 The Company reserves the right to inspect, test and subsequently reject any pipe that does not conform in any way to the standards set forth in this specification, or the API or ASTM Specification under which the pipe is manufactured, or the associated coating specifications as set forth herein. The vendor shall be liable for all costs incurred by the Company as a result of pipe failing to comply with this specification.
NUMBER:
DATE:
VOLUME: 6
PAGE 6
conEdison
G-8107-16
3/28/16
Purchase and Test
OF 8 PAGES
TITLE: STEEL PIPE FOR GAS MAINS AND SERVICES
12.0 APPROVED MANUFACTURERS
12.1 The following pipe manufacturers are approved:
DOMESTIC
FOREIGN
Mill Name
City, State
Mill Name
City, Country
American Steel Pipe
Birmingham, AL
Hyundai Pipe Co.
Ulsan, S. Korea
Berg Steel Pipe Corp.
Panama City, FL
Mannesmann
Hamm, Germany
Dura-Bond Pipe
Steelton, PA
Mittal/Iscor Steel Vereeniging,
S. Africa
Ipsco Tubulars
Camanche,IA
Seah Steel Corp.
Pohang City, S.Korea
Koppel Steel
Ambridge, PA
Sumitomo Metal
Japan
Lone Star Steel
Lone Star, TX
Tenaris Dalmine
Dalmine, Italy
Maverick Tube
Conroe, TX
Tenaris Siderca
Buenos Aires, Argentina
Newport Steel
Wilder, KY
Tubacero
Monterrey, Mexico
Paragon Industries
Sapulpa, OK
Zeleziarne-Podbr.
Podbrezova, Slovakia
Sharon Tube
Sharon, PA
Stupp Corp.
Baton Rouge, LA
Tex-Tube
Houston, TX
USS- Div. of USX Corp.
Lorain, OH
USS- Div. of USX Corp.
McKeesport, PA
V&M Star
Houston, TX
V&M Star
Youngstown, OH
Wheatland Tube
Wheatland, PA
Pipe manufactured by companies other than those listed above shall be purchased only with the written approval of the Chief Gas Engineer, Gas Transmission Engineering or duly authorized representative.
12.2 Manufacturers or vendors supplying pipe which do not conform to this specification and/or display poor workmanship shall not be acceptable for subsequent bids until written approval is received from the Chief Gas Engineer, Gas Transmission Engineering or duly authorized representative.
12.3 The Company's Purchasing Department may canvass other pipe manufacturers and direct all potential pipe suppliers to the Chief Gas Engineer, Gas Transmission Engineering or duly authorized representative who will evaluate the manufacturer's product in accordance with the contents of this specification.
12.4 Manufacturers not approved in Section 12.1 may request consideration for approval by submitting quality control procedures, specifications, catalogs, and a certificate that all pipe supplied will meet the requirements of this specification. This shall be sent to the Chief Gas Engineer, Gas Transmission Engineering or duly authorized representative.
NUMBER:
DATE:
VOLUME: 6
PAGE 7
conEdison
G-8107-16
3/28/16
Purchase and Test
OF 8 PAGES
TITLE: STEEL PIPE FOR GAS MAINS AND SERVICES
13.0 QUALITY CONTROL
13.1 The vendor shall submit written notification to the Chief Gas Engineer, Gas Transmission Engineering or duly authorized representative of any changes to be made by the manufacturer concerning the design, fabrication, material or marking of the pipe. This notification shall be made in advance of any changes and must receive written approval from the Chief Gas Engineer, Gas Transmission Engineering or duly authorized representative in order to be acceptable.
13.2 The vendor shall keep records of all materials supplied to Con Edison. The records shall include mill certificates, the material description, the manufacturer and the heat numbers. They shall be available to Con Edison upon request.
13.3 The vendor shall maintain a quality control program to insure that all pipe shipped to Con Edison meets referenced standards.
13.4 For pipe that is 8" and larger, dimensional data shall be recorded for a minimum of 10% of each item in each shipment. Dimensional data shall include outside diameter, wall thickness, roundness, bevel ends, etc. The vendor shall externally mark each inspected length of pipe with a painted yellow dot readily visible to Con Edison inspectors. The vendor shall maintain these records at their facility and make them available to Con Edison upon request.
13.5 When an out-of-specification length of pipe is found by the vendor in a shipment, the entire shipment shall be inspected and documented before shipment to Con Edison. The vendor shall maintain these records at their facility and make them available to Con Edison upon request.
13.6 Any pipe to be used for transmission (>125psig) shall be toughness tested as per "Appendix A - Steel Pipe Toughness Standards For All New Pipe >125 Psig". This will be requested when required. These test results will be sent to Gas Transmission Engineering - Major Projects for approval prior to delivery to the pipe coater and Con Edison. One set of toughness tests is required for every 100 lengths per heat of pipe.
NUMBER:
DATE:
VOLUME: 6
PAGE 8
conEdison
G-8107-16
3/28/16
Purchase and Test
OF 8 PAGES
APPENDIX A
STEEL PIPE TOUGHNESS STANDARDS FOR ALL NEW PIPE > 125 PSIG
PIPE SAMPLES:
1" through 10", cut 6" long pipe section 12" through 36", cut 8" x 8" coupons Note: the test coupon must include the seam area on all welded pipe.
PIPE IDENTIFICATION:
Samples shall be from the same lot number or heat number.
CHARPY V-NOTCH (CVN) TOUGHNESS TESTS:
Full size samples shall be tested at a temperature of -10 degrees F and as per API 5L SR5A/SR5B, ASTM E23 and ASTM A370. Three CVN specimens shall be evaluated for each test: the Base Metal, the Weld, and the Heat Affected Zone (HAZ). Acceptable values for each test are as follows:
ABSORBED ENERGY:
MINIMUM OF EACH TEST SPECIMEN ≥ 15 FT-LB
LATERAL EXPANSION:
MINIMUM OF EACH TEST SPECIMEN ≥ 0.020 IN.
PERCENT SHEAR:
MINIMUM OF EACH TEST SPECIMEN ≥ 20 %
Note: If subsize samples are used, the test temperature shall be lowered and absorbed energy adjusted to be equivalent to full size samples at -10 degrees F as per ASTM A370 and ASME Boiler and Pressure Vessel Code, Section VIII, Div. 1, Subsection A, UG-84 requirements. Also for this condition (sub size samples) percent shear is not required.
G-8107-16
1 of 1
